Repository: dassh-dev/dassh

# Ducted Assembly Steady State Heat Transfer Software (DASSH)
The Ducted Assembly Steady State Heat Transfer Software (DASSH) is an open-source tool for calculating temperature and flow distributions in hexagonal, ducted assemblies comprised of wire-wrapped pin bundles. DASSH is intended for use during the design process to provide a rapid assessment of the flow and temperature distribution, especially when assembly designs are in their early stages and not fully developed.

## Important Note 

This python version of DASSH is now considered obsolete and has been replaced with the Fortran version of DASSH (herein referred to as DASSH-F).
DASSH-F can be acquired by emailing `nera-software@anl.gov` to apply for access.
As such, this repository is no longer actively being maintained or updated.

## Citing DASSH
If you use DASSH in your research, please consider citing the following conference paper, the theory manual, or the user guide.
* Milos Atz, Micheal A. Smith, Florent Heidet. “DASSH software for ducted assembly thermal hydraulics calculations – overview and benchmark”. Transactions of the American Nuclear Society 123 pp. 1673-1676 (2020). [URL](https://www.ans.org/pubs/transactions/article-49036/).
* Milos Atz, Micheal A. Smith, Florent Heidet, "Ducted Assembly Steady State Heat Transfer Software (DASSH) - Theory Manual", ANL/NSE-21/33, Argonne National Laboratory, 2021.
* Milos Atz, Micheal A. Smith, Florent Heidet, "Ducted Assembly Steady State Heat Transfer Software (DASSH) - User Guide", ANL/NSE-21/34, Argonne National Laboratory, 2021.

## Troubleshooting and reporting bugs

If you encounter issues installing or running DASSH or would like to report a bug, please reach out to the developer via `nera-software@anl.gov` or open an Issue.

## Documentation
* User guide: https://github.com/dassh-dev/documents/blob/master/user_guide.pdf
* Theory manual: https://github.com/dassh-dev/documents/blob/master/theory_manual.pdf

########################################################################

# Copyright 2021, UChicago Argonne, LLC
#

# Unless required by applicable law or agreed to in writing, software

# WITHOUT WARRANTIES OR CONDITIONS OF ANY KIND, either express or

Notes
-----
All temperatures are in KELVIN

Update 2020-08-17
-----------------
Fixed incorrect heat capacity for water: had used isochoric specific
heat (Cv) instead of isobaric specific heat (Cp).

Update 2020-08-16
-----------------
Fixed incorrect thermal conductivity data in table for water: was
input in mW/mK rather than W/mK (from https://www.engineeringtoolbox.com/water-liquid-gas-thermal-conductivity-temperature-pressure-d_2012.html)

Update 2020-07-28
-----------------
Tabulated data for lead, bismuth, and lead-bismuth eutectic (LBE)
is obtained by calculating values using the coefficients from [1].

References
----------
[1] https://inis.iaea.org/collection/NCLCollectionStore/_Public/43/095/43095088.pdf

File: dassh/data/bismuth.csv
temperature,density,heat_capacity,viscosity,thermal_conductivity
500,10115.000,149.899,0.002,12.090
550,10054.000,145.209,0.002,12.565
600,9993.000,141.713,0.002,13.040
650,9932.000,139.058,0.001,13.515
700,9871.000,137.013,0.001,13.990
750,9810.000,135.420,0.001,14.465
800,9749.000,134.171,0.001,14.940
850,9688.000,133.186,0.001,15.415
900,9627.000,132.409,0.001,15.890
950,9566.000,131.796,0.001,16.365
1000,9505.000,131.317,0.001,16.840
1050,9444.000,130.946,0.001,17.315
1100,9383.000,130.664,0.001,17.790
1150,9322.000,130.455,0.001,18.265
1200,9261.000,130.309,0.001,18.740
1250,9200.000,130.215,0.001,19.215
1300,9139.000,130.164,0.001,19.690
1350,9078.000,130.152,0.001,20.165
1400,9017.000,130.172,0.001,20.640
1450,8956.000,130.221,0.001,21.115
1500,8895.000,130.293,0.001,21.590
1550,8834.000,130.388,0.001,22.065
1600,8773.000,130.500,0.001,22.540
1650,8712.000,130.629,0.001,23.015
1700,8651.000,130.773,0.001,23.490
1750,8590.000,130.930,0.001,23.965
1800,8529.000,131.098,0.001,24.440

File: dassh/data/lbe.csv
temperature,density,heat_capacity,viscosity,thermal_conductivity
400,10547.800,148.190,0.003,7.562
450,10483.150,147.349,0.003,8.045
500,10418.500,146.401,0.002,8.516
550,10353.850,145.404,0.002,8.976
600,10289.200,144.393,0.002,9.424
650,10224.550,143.392,0.002,9.861
700,10159.900,142.414,0.001,10.286
750,10095.250,141.471,0.001,10.700
800,10030.600,140.567,0.001,11.102
850,9965.950,139.710,0.001,11.493
900,9901.300,138.902,0.001,11.872
950,9836.650,138.146,0.001,12.240
1000,9772.000,137.444,0.001,12.596
1050,9707.350,136.798,0.001,12.941
1100,9642.700,136.208,0.001,13.274
1150,9578.050,135.676,0.001,13.595
1200,9513.400,135.203,0.001,13.905
1250,9448.750,134.789,0.001,14.204
1300,9384.100,134.435,0.001,14.491
1350,9319.450,134.141,0.001,14.766
1400,9254.800,133.907,0.001,15.030
1450,9190.150,133.734,0.001,15.282
1500,9125.500,133.622,0.001,15.523
1550,9060.850,133.571,0.001,15.753
1600,8996.200,133.582,0.001,15.970
1650,8931.550,133.654,0.001,16.177
1700,8866.900,133.787,0.001,16.371
1750,8802.250,133.982,0.001,16.555
1800,8737.600,134.239,0.001,16.726

File: dassh/data/lead.csv
temperature,density,heat_capacity,viscosity,thermal_conductivity
600,10673.300,147.793,0.003,15.800
650,10609.325,147.057,0.002,16.350
700,10545.350,146.269,0.002,16.900
750,10481.375,145.463,0.002,17.450
800,10417.400,144.660,0.002,18.000
850,10353.425,143.875,0.002,18.550
900,10289.450,143.118,0.001,19.100
950,10225.475,142.397,0.001,19.650
1000,10161.500,141.717,0.001,20.200
1050,10097.525,141.082,0.001,20.750
1100,10033.550,140.494,0.001,21.300
1150,9969.575,139.955,0.001,21.850
1200,9905.600,139.467,0.001,22.400
1250,9841.625,139.028,0.001,22.950
1300,9777.650,138.640,0.001,23.500
1350,9713.675,138.303,0.001,24.050
1400,9649.700,138.015,0.001,24.600
1450,9585.725,137.776,0.001,25.150
1500,9521.750,137.586,0.001,25.700
1550,9457.775,137.443,0.001,26.250
1600,9393.800,137.347,0.001,26.800
1650,9329.825,137.296,0.001,27.350
1700,9265.850,137.290,0.001,27.900
1750,9201.875,137.326,0.001,28.450
1800,9137.900,137.404,0.001,29.000
1850,9073.925,137.523,0.001,29.550
1900,9009.950,137.680,0.001,30.100
1950,8945.975,137.876,0.001,30.650
2000,8882.000,138.107,0.001,31.200

File: dassh/data/ss304.csv
temperature,density,heat_capacity,thermal_conductivity
300,7894,510.0296,12.97
400,7860,523.4184,14.59
500,7823,536.8072,16.2
600,7783,550.196,17.82
700,7742,564.0032,19.44
800,7698,577.392,21.06
900,7652,590.7808,22.67
1000,7603,604.1696,24.29
1100,7552,617.5584,25.91
1200,7499,631.3656,27.53
1300,7444,644.7544,29.14
1400,7386,658.1432,30.76
1500,7326,671.532,32.38
1600,7264,685.3392,34
1700,7199,698.728,35.61

File: dassh/data/ss316.csv
temperature,density,heat_capacity,thermal_conductivity
300,7954,498.7328,13.96
400,7910,512.1216,15.53
500,7864,525.5104,17.1
600,7818,538.4808,18.68
700,7771,551.8696,20.25
800,7723,565.2584,21.82
900,7674,578.6472,23.39
1000,7624,591.6176,24.96
1100,7574,605.0064,26.53
1200,7523,618.3952,28.1
1300,7471,631.784,29.67
1400,7419,644.7544,31.25
1500,7365,658.1432,32.82
1600,7311,671.532,34.39
1700,7256,684.9208,35.96
